Repository: kami-okami/azm-website

File: content/blog/asphalt-mix-iraq-climate.md
---
title: "اختيار الخلطة الإسفلتية المناسبة لمناخ العراق: دليل هندسي حسب المنطقة"
slug: asphalt-mix-iraq-climate
category: أدلة فنية
date: 2026-07-13
hero_image: /static/images/blog/asphalt-mix-iraq-climate/hero.jpg
description: لماذا لا تصلح خلطة إسفلتية واحدة من زاخو حتى الفاو، وكيف تُختار درجة أداء الرابط (PG) المناسبة لكل منطقة عراقية وفق مواصفة SCRB R9.
reading_minutes: 8
---

لا يمكن لطريق أن يُفرش بالخلطة الإسفلتية نفسها من زاخو حتى الفاو وينجح في طرفيه معاً. ما يقاوم برد الشمال شتاءً يتشوّه تحت شمس البصرة، وما يصمد أمام حرارة الجنوب يتشقق في المرتفعات الشمالية. نوع الرابط الإسفلتي (Binder) هو ما يحدد إن كان الطريق سيبلغ عمره التصميمي أم سيبدأ بالتخدد والتشقق خلال أول موسمين.

## لماذا يفشل الطريق حين يُختار الإسفلت خطأً

للرابط الإسفلتي مشكلتان متعاكستان تحدّان أداءه في طرفي المناخ. في الحرارة العالية يلين الإسفلت ويفقد صلابته، فيبدأ التخدد (Rutting) على شكل أخاديد تحت مسارات الإطارات، ويظهر النزّ (Bleeding) وتشوّه دائم في السطح. في البرد الشديد يصبح الإسفلت هشّاً، فيظهر التشقق الحراري (Thermal Cracking) عند انكماش الطبقة.

العراق يجمع الطرفين. مناخه صحراوي جاف، وفي ذروة الصيف تتجاوز حرارة سطح الرصيف 50°C، وتصل فعلياً إلى ما بين 65°C و75°C في مدن مثل البصرة وبغداد والناصرية (وفق [دراسة أداء منشورة في MDPI 2025](https://www.mdpi.com/2673-7108/5/2/40)). في المقابل، تتعرض المناطق الشمالية لبرد شتوي واحتمال انجماد. لذلك اختيار خلطة واحدة لكل هذا المدى يعني الفشل في إحدى المنطقتين حتماً.

## كيف تقرأ درجة الأداء PG قبل أي توصية

نظام درجة الأداء (Performance Grade) هو الأساس الذي يُبنى عليه الاختيار الحديث، ويُكتب بالصيغة PG XX-YY وفق مواصفة AASHTO M 320. الرقم الأول (الموجب) هو أعلى درجة حرارة رصيف يقاوم عندها الإسفلت التخدد، محسوبة كمعدل أعلى حرارة لسبعة أيام متتالية. الرقم الثاني (السالب) هو أدنى درجة حرارة رصيف يقاوم عندها التشقق.

نقطة أساسية كثيراً ما تُخلط: أرقام PG تصف حرارة الرصيف وليس حرارة الهواء، وحرارة سطح الأسفلت تفوق حرارة الجو بفارق كبير. تأتي الأصناف بزيادات مقدارها 6°C، فالدرجات العليا الشائعة هي 58 و64 و70 و76 و82، والدنيا -10 و-16 و-22 و-28 و-34.

مثال: صنف PG 58-22 مصمَّم لموقع معدّل أعلى حرارة رصيفه فيه 58°C وأدنى حرارة متوقعة -22°C. كلما ارتفع الرقم الأول زادت مقاومة التخدد، وكلما انخفض الرقم الثاني زادت مقاومة التشقق البارد.

## التوصية حسب المنطقة

### أولاً: شمال العراق (معتدل إلى بارد، تجمّد شتاءً)

الظروف: شتاء بارد مع احتمال انجماد، وصيف معتدل مقارنةً بالوسط والجنوب. الأولوية هنا لمقاومة التشقق الحراري في درجات الحرارة المنخفضة.

الخلطة والرابط المناسبان:

- خلطة إسفلتية ساخنة كثيفة التدرّج (Dense-Graded HMA) مع رابط ألين نسبياً
- الصنف PG 58-22، أو ما يعادله بالاختراق 60/70
- السبب: مرونة أعلى، ومقاومة أفضل للتشقق عند الحرارة المنخفضة

### ثانياً: وسط العراق (معتدل إلى حار، حركة كثيفة)

الظروف: صيف حار، شتاء معتدل، وأحمال مرورية عالية على الطرق الرئيسية. المطلوب توازن بين مقاومة التخدد والتشقق معاً.

الخلطة والرابط المناسبان:

- خرسانة إسفلتية كثيفة التدرّج، أو خلطة Superpave
- الصنف PG 64-16، أو ما يعادله بالاختراق 40/50، للحركة العامة

تحفّظ مهم: الوسط ليس أبرد من الجنوب بفارق كبير في ذروة الصيف، إذ تصل حرارة سطح الرصيف في بغداد إلى مدى 65 إلى 75°C. لذلك يصلح PG 64 للحركة الاعتيادية، أما الطرق الرئيسية ذات الأحمال الثقيلة والمرور البطيء (التقاطعات، مواقف الحافلات) فقد تحتاج رفع الصنف إلى PG 70-22 أو أعلى لتجنّب التخدد.

### ثالثاً: جنوب العراق (شديد الحرارة، أحمال ثقيلة)

الظروف: حرارة جو تتجاوز 50°C، وأحمال مرورية ثقيلة (شاحنات، موانئ، نقل نفطي بطيء). هنا يصبح الإسفلت التقليدي عرضةً للين والتخدد، ويصبح التعديل ضرورة لا رفاهية.

الخلطة والرابط المناسبان:

- خلطة معدّلة بالبوليمر (Polymer Modified Asphalt / PMA)، أو Superpave عالية الأداء
- الصنف PG 76-10 أو PG 70-10 (رابط معدّل بالبوليمر)
- السبب: مقاومة عالية جداً للتخدد، وثبات عند الحرارة المرتفعة، وعمر خدمة أطول

للجنوب ميزة مادّية أيضاً. المشتقات النفطية الجنوبية (خام البصرة) غنية بالأسفلتين، وبعد الأكسدة المُحكمة تُظهر نقطة ليونة أعلى تناسب صيفاً شديد الحرارة، وهو ما يخدم مقاومة التخدد حين يُختار الصنف بشكل صحيح.

![مقارنة أصناف الرابط الإسفلتي PG حسب مناطق العراق](/static/images/blog/asphalt-mix-iraq-climate/figure-1.jpg)

## السياق العراقي: المواصفة الحاكمة

لا تُعتمد المشاريع الحكومية العراقية على المعايير الدولية وحدها. المرجع الفعلي هو مواصفات الطرق والجسور SCRB R9 (Standard Specifications for Roads & Bridges) الصادرة عن هيئة الطرق والجسور، وهي تحيل بدورها إلى طرق فحص ASTM لقبول الرابط الإسفلتي، بينما يُعتمد نظام PG تحت AASHTO M 320. أصناف مثل PG 64-16 وPG 70-22 وPG 76-10 محدّدة فعلاً للاستخدام في العراق ضمن هذا الإطار.

ملاحظة تقنية تُغفَل كثيراً: نظام PG إطار أداء وليس ضماناً للتعديل. الرابط لا يكون معدّلاً بالبوليمر تلقائياً، بل يجب النصّ على التعديل صراحةً في المواصفة عند طلب صنف عالي الأداء مثل PG 76-10.

## خلاصة سريعة

1. الشمال: جو بارد إلى معتدل، خلطة Dense-Graded HMA، رابط PG 58-22
2. الوسط: جو معتدل إلى حار، خلطة Dense أو Superpave، رابط PG 64-16 (ويُرفع للأحمال الثقيلة)
3. الجنوب: جو شديد الحرارة، خلطة معدّلة أو Superpave، رابط PG 76-10 معدّل بالبوليمر

## ما يجب أن يتذكّره مهندس السيطرة النوعية

- لا يُعتمد نوع رابط واحد لكل مناطق العراق، فالاختيار يُبنى على أقصى حرارة رصيف متوقعة وطبيعة الأحمال معاً
- يُفضَّل اعتماد نظام Superpave للمشاريع الحديثة لدقّته في ربط المناخ بالأداء
- ضبط الفراغات (Air Voids) ونسبة الفراغات في الركام المعدني (VMA) عامل حاسم في ديمومة الطريق
- التحقق من نقطة الوميض (Flash Point) بحدّ أدنى 230°C، ومن الذوبانية بما لا يقلّ عن 99% كمؤشر نقاء عند القبول

## الخلاصة العملية

القاعدة تبدأ من الحرارة والحمل، لا من الاعتياد. قبل اعتماد أي خلطة، حدّد معدّل أعلى حرارة رصيف لسبعة أيام في الموقع، وقدّر الأحمال المرورية المتوقعة على عمر التصميم، ثم ترجمهما إلى صنف PG ضمن مواصفة SCRB R9. رابط ألين للشمال البارد، أقسى للوسط الحار، ومعدّل بالبوليمر للجنوب شديد الحرارة. الطريق الذي يُختار له الإسفلت الصحيح يعيش عمره كاملاً، والذي يُفرش بإسفلت خاطئ يبدأ إصلاحه قبل أن يُفتح للمرور بموسمين.
